Repository: cs124/pa4-information-retrieval

# PA3 - Information Retrieval

## Recommended before Starting

We recommend checking out the following before getting started on PA3:

* The Week 3 videos and slides.
* The Week 3 group work and slides on Information Retrieval.
* Chris Manning's Canvas Videos on Information Retrieval.
* The Manning, Raghavan, Schütze readings on Boolean Retrieval, Term vocabulary and postings lists, Scoring, term weighting, and the vector space model, and Evaluation in Information Retrieval

## Getting the Assignment

You can get started using the same steps you followed for the previous PAs. To recap,
you'll want to:

1. Open a terminal (terminal for macOS and Linux,

File: data/ProjectGutenberg/raw/The Mechanical Properties of Wood - Samuel J Record 12299.txt (part 4 of 10)
|               | R = ----------- +----------------------------|
|               |     compressive | Pull apart | Crush endwise |
|               |      strength   |            |               |
|---------------+-----------------+------------+---------------|
ringed. The natural deduction is that wood of first-class
mechanical value shows from 5 to 20 rings per inch and that
slower growth yields poorer stock. Thus the inspector or buyer
of hickory should discriminate against timber that has more than
20 rings per inch. Exceptions exist, however, in the case of
normal growth upon dry situations, in which the slow-growing
material may be strong and tough."[20]

[Footnote 20: Bul. 80: The commercial hickories, pp. 48-50.]

The effect of rate of growth on the qualities of chestnut wood
is summarized by the same authority as follows: "When the rings
are wide, the transition from spring wood to summer wood is
gradual, while in the narrow rings the spring wood passes into
summer wood abruptly. The width of the spring wood changes but
little with the width of the annual ring, so that the narrowing
or broadening of the annual ring is always at the expense of the
summer wood. The narrow vessels of the summer wood make it
richer in wood substance than the spring wood composed of wide
vessels. Therefore, rapid-growing specimens with wide rings have
more wood substance than slow-growing trees with narrow rings.
Since the more the wood substance the greater the weight, and
the greater the weight the stronger the wood, chestnuts with
wide rings must have stronger wood than chestnuts with narrow
rings. This agrees with the accepted view that sprouts (which
always have wide rings) yield better and stronger wood than
seedling chestnuts, which grow more slowly in diameter."[21]

[Footnote 21: Bul. 53: Chestnut in southern Maryland, pp.
20-21.]

In diffuse-porous woods, as has been stated, the vessels or
pores are scattered throughout the ring instead of collected in
the early wood. The effect of rate of growth is, therefore, not
the same as in the ring-porous woods, approaching more nearly
the conditions in the conifers. In general it may be stated that
such woods of medium growth afford stronger material than when
very rapidly or very slowly grown. In many uses of wood,
strength is not the main consideration. If ease of working is
prized, wood should be chosen with regard to its uniformity of
texture and straightness of grain, which will in most cases
occur when there is little contrast between the late wood of one
season's growth and the early wood of the next.



HEARTWOOD AND SAPWOOD


Examination of the end of a log of many species reveals a
darker-colored inner portion--the _heartwood_, surrounded by a
lighter-colored zone--the _sapwood_. In some instances this
distinction in color is very marked; in others, the contrast is
slight, so that it is not always easy to tell where one leaves
off and the other begins. The color of fresh sapwood is always
light, sometimes pure white, but more often with a decided tinge
of green or brown.

Sapwood is comparatively new wood. There is a time in the early
history of every tree when its wood is all sapwood. Its
principal functions are to conduct water from the roots to the
leaves and to store up and give back according to the season the
food prepared in the leaves. The more leaves a tree bears and
the more thrifty its growth, the larger the volume of sapwood
required, hence trees making rapid growth in the open have
thicker sapwood for their size than trees of the same species
growing in dense forests. Sometimes trees grown in the open may
become of considerable size, a foot or more in diameter, before
any heartwood begins to form, for example, in second-growth
hickory, or field-grown white and loblolly pines.

As a tree increases in age and diameter an inner portion of the
sapwood becomes inactive and finally ceases to function. This
inert or dead portion is called heartwood, deriving its name
solely from its position and not from any vital importance to
the tree, as is shown by the fact that a tree can thrive with
its heart completely decayed. Some, species begin to form
heartwood very early in life, while in others the change comes
slowly. Thin sapwood is characteristic of such trees as
chestnut, black locust, mulberry, Osage orange, and sassafras,
while in maple, ash, gum, hickory, hackberry, beech, and
loblolly pine, thick sapwood is the rule.

There is no definite relation between the annual rings of growth
and the amount of sapwood. Within the same species the
cross-sectional area of the sapwood is roughly proportional to
the size of the crown of the tree. If the rings are narrow, more
of them are required than where they are wide. As the tree gets
larger, the sapwood must necessarily become thinner or increase
materially in volume. Sapwood is thicker in the upper portion of
the trunk of a tree than near the base, because the age and the
diameter of the upper sections are less.

When a tree is very young it is covered with limbs almost, if
not entirely, to the ground, but as it grows older some or all
of them will eventually die and be broken off. Subsequent growth
of wood may completely conceal the stubs which, however, will
remain as knots. No matter how smooth and clear a log is on the
outside, it is more or less knotty near the middle. Consequently
the sapwood of an old tree, and particularly of a forest-grown
tree, will be freer from knots than the heartwood. Since in most
uses of wood, knots are defects that weaken the timber and
interfere with its ease of working and other properties, it
follows that sapwood, because of its position in the tree, may
have certain advantages over heartwood.

It is really remarkable that the inner heartwood of old trees
remains as sound as it usually does, since in many cases it is
hundreds of years, and in a few instances thousands of years,
old. Every broken limb or root, or deep wound from fire,
insects, or falling timber, may afford an entrance for decay,
which, once started, may penetrate to all parts of the trunk.
The larvæ of many insects bore into the trees and their tunnels
remain indefinitely as sources of weakness. Whatever advantages,
however, that sapwood may have in this connection are due solely
to its relative age and position.

If a tree grows all its life in the open and the conditions of
soil and site remain unchanged, it will make its most rapid
growth in youth, and gradually decline. The annual rings of
growth are for many years quite wide, but later they become
narrower and narrower. Since each succeeding ring is laid down
on the outside of the wood previously formed, it follows that
unless a tree materially increases its production of wood from
year to year, the rings must necessarily become thinner. As a
tree reaches maturity its crown becomes more open and the annual
wood production is lessened, thereby reducing still more the
width of the growth rings. In the case of forest-grown trees so
much depends upon the competition of the trees in their struggle
for light and nourishment that periods of rapid and slow growth
may alternate. Some trees, such as southern oaks, maintain the
same width of ring for hundreds of years. Upon the whole,
however, as a tree gets larger in diameter the width of the
growth rings decreases.

It is evident that there may be decided differences in the grain
of heartwood and sapwood cut from a large tree, particularly one
that is overmature. The relationship between width of growth
rings and the mechanical properties of wood is discussed under
Rate of Growth. In this connection, however, it may be stated
that as a general rule the wood laid on late in the life of a
tree is softer, lighter, weaker, and more even-textured than
that produced earlier. It follows that in a large log the
sapwood, because of the time in the life of the tree when it was
grown, may be inferior in hardness, strength, and toughness to
equally sound heartwood from the same log.

After exhaustive tests on a number of different woods the U.S.
Forest Service concludes as follows: "Sapwood, except that from
old, overmature trees, is as strong as heartwood, other things
being equal, and so far as the mechanical properties go should
not be regarded as a defect."[22] Careful inspection of the
individual tests made in the investigation fails to reveal any
relation between the proportion of sapwood and the breaking
strength of timber.

[Footnote 22: Bul. 108: Tests of structural timber, p. 35.]

In the study of the hickories the conclusion was: "There is an
unfounded prejudice against the heartwood. Specifications place
white hickory, or sapwood, in a higher grade than red hickory,
or heartwood, though there is no inherent difference in
strength. In fact, in the case of large and old hickory trees,
the sapwood nearest the bark is comparatively weak, and the best
wood is in the heart, though in young trees of thrifty growth
the best wood is in the sap."[23] The results of tests from
selected pieces lying side by side in the same tree, and also
the average values for heartwood and sapwood in shipments of the
commercial hickories without selection, show conclusively that
"the transformation of sapwood into heartwood does not affect
either the strength or toughness of the wood.... It is true,
however, that sapwood is usually more free from latent defects
than heartwood."[24]

[Footnote 23: Bul. 80: The commercial hickories, p. 50.]

[Footnote 24: _Loc. cit._]

Specifications for paving blocks often require that longleaf
pine be 90 per cent heart. This is on the belief that sapwood is
not only more subject to decay, but is also weaker than
heartwood. In reality there is no sound basis for discrimination
against sapwood on account of strength, provided other
conditions are equal. It is true that sapwood will not resist
decay as long as heartwood, if both are untreated with
preservatives. It is especially so of woods with deep-colored
heartwood, and is due to infiltrations of tannins, oils, and
resins, which make the wood more or less obnoxious to
decay-producing fungi. If, however, the timbers are to be
treated, sapwood is not a defect; in fact, because of the
relative ease with which it can be impregnated with
preservatives it may be made more desirable than heartwood.[25]

[Footnote 25: Although the factor of heart or sapwood does not
influence the mechanical properties of the wood and there is
usually no difference in structure observable under the
microscope, nevertheless sapwood is generally decidedly
different from heartwood in its physical properties. It dries
better and more easily than heartwood, usually with less
shrinkage and little checking or honeycombing. This is
especially the case with the more refractory woods, such as
white oaks and _Eucalyptus globulus_ and _viminalis_. It is
usually much more permeable to air, even in green wood, notably
so in loblolly pine and even in white oak. As already stated, it
is much more subject to decay. The sapwood of white oak may be
impregnated with creosote with comparative ease, while the
heartwood is practically impenetrable. These facts indicate a
difference in its chemical nature.--H.D. Tiemann.]

In specifications for structural timbers reference is sometimes
made to "boxheart," meaning the inclusion of the pith or centre
of the tree within a cross section of the timber. From numerous
experiments it appears that the position of the pith does not
bear any relation to the strength of the material. Since most
season checks, however, are radial, the position of the pith may
influence the resistance of a seasoned beam to horizontal shear,
being greatest when the pith is located in the middle half of
the section.[26]

[Footnote 26: Bul. 108, U.S. Forest Service, p. 36.]



WEIGHT, DENSITY, AND SPECIFIC GRAVITY


From data obtained from a large number of tests on the strength
of different woods it appears that, other things being equal,
the crushing strength parallel to the grain, fibre stress at
elastic limit in bending, and shearing strength along the grain
of wood vary in direct proportion to the weight of dry wood per
unit of volume when green. Other strength values follow
different laws. The hardness varies in a slightly greater ratio
than the square of the density. The work to the breaking point
increases even more rapidly than the cube of density. The
modulus of rupture in bending lies between the first power and
the square of the density. This, of course, is true only in case
the greater weight is due to increase in the amount of wood
substance. A wood heavy with resin or other infiltrated
substance is not necessarily stronger than a similar specimen
free from such materials. If differences in weight are due to
degree of seasoning, in other words, to the relative amounts of
water contained, the rules given above will of course not hold,
since strength increases with dryness. But of given specimens of
pine or of oak, for example, in the green condition, the
comparative strength may be inferred from the weight. It is not
permissible, however, to compare such widely different woods as
oak and pine on a basis of their weights.[27]

[Footnote 27: The oaks for some unknown reason fall below the
normal strength for weight, whereas the hickories rise above.
Certain other woods also are somewhat exceptional to the normal
relation of strength and density.]

The weight of wood substance, that is, the material which
composes the walls of the fibres and other cells, is practically
the same in all species, whether pine, hickory, or cottonwood,
being a little greater than half again as heavy as water. It
varies slightly from beech sapwood, 1.50, to Douglas fir
heartwood, 1.57, averaging about 1.55 at 30° to 35° C., in terms
of water at its greatest density 4° C. The reason any wood
floats is that the air imprisoned in its cavities buoys it up.
When this is displaced by water the wood becomes water-logged
and sinks. Leaving out of consideration infiltrated substances,
the reason a cubic foot of one kind of dry wood is heavier than
that of another is because it contains a greater amount of wood
substance.  ~Density~ is merely the weight of a unit of volume,
as 35 pounds per cubic foot, or 0.56 grams per cubic centimetre.
~Specific gravity~ or relative density is the ratio of the
density of any material to the density of distilled water at 4°
C. (39.2° F.). A cubic foot of distilled water at 4° C. weighs
62.43 pounds. Hence the specific gravity of a piece of wood with
a density of 35 pounds is 35 / 62.43 = 0.561. To find the weight
per cubic foot when the specific gravity is given, simply
multiply by 62.43. Thus, 0.561 X 62.43 = 35. In the metric
system, since the weight of a cubic centimetre of pure water is
one gram, the density in grams per cubic centimetre has the same
numerical value as the specific gravity.

Since the amount of water in wood is extremely variable it
usually is not satisfactory to refer to the density of green
wood. For scientific purposes the density of "oven-dry" wood is
used; that is, the wood is dried in an oven at a temperature of
100°C. (212°F.) until a constant weight is attained. For
commercial purposes the weight or density of air-dry or
"shipping-dry" wood is used. This is usually expressed in pounds
per thousand board feet, a board foot being considered as
one-twelfth of a cubic foot.

Wood shrinks greatly in drying from the green to the oven-dry
condition. (See Table XIV.) Consequently a block of wood
measuring a cubic foot when green will measure considerably less
when oven-dry. It follows that the density of oven-dry wood does
not represent the weight of the dry wood substance in a cubic
foot of green wood. In other words, it is not the weight of a
cubic foot of green wood minus the weight of the water which it
contains. Since the latter is often a more convenient figure to
use and much easier to obtain than the weight of oven-dry wood,
it is commonly expressed in tables of "specific gravity or
density of dry wood."

|----------------------------------------------------------------------------|
|                                 TABLE XIV                                  |
|----------------------------------------------------------------------------|
|            SPECIFIC GRAVITY, AND SHRINKAGE OF 51 AMERICAN WOODS            |
|                         (Forest Service Cir. 213)                          |
|----------------------------------------------------------------------------|
|                 |         |  Specific gravity  | Shrinkage from green to   |
|                 | Mois-   | oven-dry, based on | oven-dry condition        |
|   COMMON NAME   |  ture   |--------------------+---------------------------|
|   OF SPECIES    | content | Volume  |  Volume  | In     |        | Tangen- |
|                 |         |   when  |   when   | volume | Radial | tial    |
|                 |         |  green  | oven-dry |        |        |         |
|-----------------+---------+---------+----------+--------+--------+---------|
|                 |   Per   |         |          |  Per   |  Per   |   Per   |
|                 |   cent  |         |          |  cent  |  cent  |   cent  |
|                 |         |         |          |        |        |         |
|    Hardwoods    |         |         |          |        |        |         |
|                 |         |         |          |        |        |         |
| Ash, black      |     77  |  0.466  |          |        |        |         |
|   white         |     38  |   .550  |   0.640  |  12.6  |   4.3  |    6.4  |
|     "           |     47  |   .516  |    .590  |  11.7  |        |         |
| Basswood        |    110  |   .315  |    .374  |  14.5  |   6.2  |    8.4  |
| Beech           |     61  |   .556  |    .669  |  16.5  |   4.6  |   10.5  |
| Birch, yellow   |     72  |   .545  |    .661  |  17.0  |   7.9  |    9.0  |
| Elm, rock       |     46  |   .578  |          |        |        |         |
|   slippery      |     57  |   .541  |    .639  |  15.5  |   5.1  |    9.9  |
|   white         |     66  |   .430  |          |        |        |         |
| Gum, red        |     71  |   .434  |          |        |        |         |
| Hackberry       |     50  |   .504  |    .576  |  14.0  |   4.2  |    8.9  |
| Hickory,        |         |         |          |        |        |         |
|   big shellbark |     64  |   .601  |          |  17.6  |   7.4  |   11.2  |
|    "      "     |     55  |   .666  |          |  20.9  |   7.9  |   14.2  |
|   bitternut     |     65  |   .624  |          |        |        |         |
|   mockernut     |     64  |   .606  |          |  16.5  |   6.9  |   10.4  |
|       "         |     57  |   .662  |          |  18.9  |   8.4  |   11.4  |
|       "         |     48  |   .666  |          |        |        |         |
|   nutmeg        |     76  |   .558  |          |        |        |         |
|   pignut        |     59  |   .627  |          |  15.0  |   5.6  |    9.8  |
|     "           |     54  |   .667  |          |  15.3  |   6.3  |    9.5  |
|     "           |     55  |   .667  |          |  16.9  |   6.8  |   10.9  |
|     "           |     52  |   .667  |          |  21.2  |   8.5  |   13.8  |
|   shagbark      |     65  |   .608  |          |  16.0  |   6.5  |   10.2  |
|      "          |     58  |   .646  |          |  18.4  |   7.9  |   11.4  |
|      "          |     64  |   .617  |          |        |        |         |
|      "          |     60  |   .653  |          |  15.5  |   6.5  |    9.7  |
|   water         |     74  |   .630  |          |        |        |         |
| Locust, honey   |     53  |   .695  |    .759  |   8.6  |        |         |
| Maple, red      |     69  |   .512  |          |        |        |         |
|   sugar         |     57  |   .546  |    .643  |  14.3  |   4.9  |    9.1  |
|     "           |     56  |   .577  |          |        |        |         |
| Oak, post       |     64  |   .590  |    .732  |  16.0  |   5.7  |   10.6  |
|   red           |     80  |   .568  |    .660  |  13.1  |   3.7  |    8.3  |
|   swamp white   |     74  |   .637  |    .792  |  17.7  |   5.5  |   10.6  |
|   tanbark       |     88  |   .585  |          |        |        |         |
|   white         |     58  |   .594  |    .704  |  15.8  |   6.2  |    8.3  |
|     "           |     62  |   .603  |    .696  |  14.3  |   4.9  |    9.0  |
|     "           |     78  |   .600  |    .708  |  16.0  |   4.8  |    9.2  |
|   yellow        |     77  |   .573  |    .669  |  14.2  |   4.5  |    9.7  |
|      "          |     80  |   .550  |          |        |        |         |
| Osage orange    |     31  |   .761  |    .838  |   8.9  |        |         |
| Sycamore        |     81  |   .454  |    .526  |  13.5  |   5.0  |    7.3  |
| Tupelo          |    121  |   .475  |    .545  |  12.4  |   4.4  |    7.9  |
|----------------------------------------------------------------------------|

|----------------------------------------------------------------------------|
|                             TABLE XIV (CONT.)                              |
|----------------------------------------------------------------------------|
|            SPECIFIC GRAVITY, AND SHRINKAGE OF 51 AMERICAN WOODS            |
|                         (Forest Service Cir. 213)                          |
|----------------------------------------------------------------------------|
|                 |         |  Specific gravity  | Shrinkage from green to   |
|                 |         | oven-dry, based on |    oven-dry condition     |
|   COMMON NAME   |         |--------------------+---------------------------|
|   OF SPECIES    |  Mois-  | Volume  |  Volume  |   In   |        | Tangen- |
|                 |   ture  |   when  |   when   | volume | Radial |  tial   |
|                 | content |  green  | oven-dry |        |        |         |
|-----------------+---------+---------+----------+--------+--------+---------|
|                 |   Per   |         |          |  Per   |  Per   |   Per   |
|                 |   cent  |         |          |  cent  |  cent  |   cent  |
|                 |         |         |          |        |        |         |
|    Conifers     |         |         |          |        |        |         |
|                 |         |         |          |        |        |         |
| Arborvitæ       |     55  |   .293  |    .315  |   7.0  |   2.1  |    4.9  |
| Cedar, incense  |     80  |   .363  |          |        |        |         |
| Cypress, bald   |     79  |   .452  |    .513  |  11.5  |   3.8  |    6.0  |
| Fir, alpine     |     47  |   .306  |    .321  |   9.0  |   2.5  |    7.1  |
|   amabilis      |    117  |   .383  |          |        |        |         |
|   Douglas       |     32  |   .418  |    .458  |  10.9  |   3.7  |    6.6  |
|   white         |    156  |   .350  |    .437  |  10.2  |   3.4  |    7.0  |
| Hemlock (east.) |    129  |   .340  |    .394  |   9.2  |   2.3  |    5.0  |
| Pine, lodgepole |     44  |   .370  |    .415  |  11.3  |   4.2  |    7.1  |
|           "     |     58  |   .371  |    .407  |  10.1  |   3.6  |    5.9  |
|   longleaf      |     63  |   .528  |    .599  |  12.8  |   6.0  |    7.6  |
|   red or Nor    |     54  |   .440  |    .507  |  11.5  |   4.5  |    7.2  |
|   shortleaf     |     52  |   .447  |          |        |        |         |
|   sugar         |    123  |   .360  |    .386  |   8.4  |   2.9  |    5.6  |
|   west yellow   |     98  |   .353  |    .395  |   9.2  |   4.1  |    6.4  |
|     "    "      |    125  |   .377  |    .433  |  11.5  |   4.3  |    7.3  |
|     "    "      |     93  |   .391  |    .435  |   9.9  |   3.8  |    5.8  |
|   white         |     74  |   .363  |    .391  |   7.8  |   2.2  |    5.9  |
| Redwood         |     81  |   .334  |          |        |        |         |
|    "            |     69  |   .366  |          |        |        |         |
| Spruce,         |         |         |          |        |        |         |
|   Engelmann     |     45  |   .325  |    .359  |  10.5  |   3.7  |    6.9  |
|       "         |    156  |   .299  |    .335  |  10.3  |   3.0  |    6.2  |
|   red           |     31  |   .396  |          |        |        |         |
|   white         |     41  |   .318  |          |        |        |         |
| Tamarack        |     52  |   .491  |    .558  |  13.6  |   3.7  |    7.4  |
|----------------------------------------------------------------------------|

This weight divided by 62.43 gives the specific gravity per
green volume. It is purely a fictitious quantity. To convert
this figure into actual density or specific gravity of the dry
wood, it is necessary to know the amount of shrinkage in volume.
If S is the percentage of shrinkage from the green to the
oven-dry condition, based on the green volume; D, the density of
the dry wood per cubic foot while green; and d the actual
                                   D
density of oven-dry wood, then ---------- = d.
                                1 - .0 S

This relation becomes clearer from the following analysis:
Taking V and W as the volume and weight, respectively, when
green, and v and w as the corresponding volume and weight when
                     w         W         V - v
oven-dry, then, d = --- ; D = --- ; S = ------- X 100, and
                     v         V           V
     V - v
s = ------- X 100, in which S is the percentage of shrinkage
       v
from the green to the oven-dry condition, based on the green
volume, and s the same based on the oven-dry volume.

In tables of specific gravity or density of wood it should
always be stated whether the dry weight per unit of volume when
green or the dry weight per unit of volume when dry is intended,
since the shrinkage in volume may vary from 6 to 50 per cent,
though in conifers it is usually about 10 per cent, and in
hardwoods nearer 15 per cent. (See Table XIV.)



COLOR


In species which show a distinct difference between heartwood
and sapwood the natural color of heartwood is invariably darker
than that of the sapwood, and very frequently the contrast is
conspicuous. This is produced by deposits in the heartwood of
various materials resulting from the process of growth,
increased possibly by oxidation and other chemical changes,
which usually have little or no appreciable effect on the
mechanical properties of the wood. (See HEARTWOOD AND SAPWOOD,
above.) Some experiments[28] on very resinous longleaf pine
specimens, however, indicate an increase in strength. This is
due to the resin which increases the strength when dry. Spruce
impregnated with crude resin and dried is greatly increased in
strength thereby.

[Footnote 28: Bul. 70, U.S. Forest Service, p. 92; also p. 126,
appendix.]

Since the late wood of a growth ring is usually darker in color
than the early wood, this fact may be used in judging the
density, and therefore the hardness and strength of the
material. This is particularly the case with coniferous woods.
In ring-porous woods the vessels of the early wood not
infrequently appear on a finished surface as darker than the
denser late wood, though on cross sections of heartwood the
reverse is commonly true. Except in the manner just stated the
color of wood is no indication of strength.

Abnormal discoloration of wood often denotes a diseased
condition, indicating unsoundness. The black check in western
hemlock is the result of insect attacks.[29] The reddish-brown
streaks so common in hickory and certain other woods are mostly
the result of injury by birds.[30] The discoloration is merely
an indication of an injury, and in all probability does not of
itself affect the properties of the wood. Certain rot-producing
fungi impart to wood characteristic colors which thus become
criterions of weakness. Ordinary sap-staining is due to fungous
growth, but does not necessarily produce a weakening effect.[31]

[Footnote 29: See Burke, H.E.: Black check in western hemlock.
Cir. No. 61, U.S. Bu. Entomology, 1905.]

[Footnote 30: See McAtee, W.L.: Woodpeckers in relation to trees
and wood products. Bul. No. 39, U.S. Biol. Survey, 1911.]

[Footnote 31: See Von Schrenck, Hermann: The "bluing" and the
"red rot" of the western yellow pine, with special reference to
the Black Hills forest reserve. Bul. No. 36, U.S. Bu. Plant
Industry, Washington, 1903, pp. 13-14.

Weiss, Howard, and Barnum, Charles T.: The prevention of
sapstain in lumber. Cir. 192, U.S. Forest Service, Washington,
1911, pp. 16-17.]



CROSS GRAIN


_Cross grain_ is a very common defect in timber. One form of it
is produced in lumber by the method of sawing and has no
reference to the natural arrangement of the wood elements. Thus
if the plane of the saw is not approximately parallel to the
axis of the log the grain of the lumber cut is not parallel to
the edges and is termed diagonal. This is likely to occur where
the logs have considerable taper, and in this case may be
produced if sawed parallel to the axis of growth instead of
parallel to the growth rings.

Lumber and timber with diagonal grain is always weaker than
straight-grained material, the extent of the defect varying with
the degree of the angle the fibres make with the axis of the
stick. In the vicinity of large knots the grain is likely to be
cross. The defect is most serious where wood is subjected to
flexure, as in beams.

_Spiral grain_ is a very common defect in a tree, and when
excessive renders the timber valueless for use except in the
round. It is produced by the arrangement of the wood fibres in a
spiral direction about the axis instead of exactly vertical.
Timber with spiral grain is also known as "torse wood." Spiral
grain usually cannot be detected by casual inspection of a
stick, since it does not show in the so-called visible grain of
the wood, by which is commonly meant a sectional view of the
annual rings of growth cut longitudinally. It is accordingly
very easy to allow spiral-grained material to pass inspection,
thereby introducing an element of weakness in a structure.

There are methods for readily detecting spiral grain. The
simplest is that of splitting a small piece radially. It is
necessary, of course, that the split be radial, that is, in a
plane passing through the axis of the log, and not tangentially.
In the latter case it is quite probable that the wood would
split straight, the line of cleavage being between the growth
rings.

In inspection, the elements to examine are the rays. In the case
of oak and certain other hardwoods these rays are so large that
they are readily seen not only on a radial surface, but on the
tangential as well. On the former they appear as flakes, on the
latter as short lines. Since these rays are between the fibres
it naturally follows that they will be vertical or inclined
according as the tree is straight-grained or spiral-grained.
While they are not conspicuous in the softwoods, they can be
seen upon close scrutiny, and particularly so if a small hand
magnifier is used.

When wood has begun to dry and check it is very easy to see
whether or not it is straight- or spiral-grained, since the
checks will for the most part follow along the rays. If one
examines a row of telephone poles, for example, he will probably
find that most of them have checks running spirally around them.
If boards were sawed from such a pole after it was badly checked
they would fall to pieces of their own weight. The only way to
get straight material would be to split it out.

It is for this reason that split billets and squares are
stronger than most sawed material. The presence of the spiral
grain has little, if any, effect on the timber when it is used
in the round, but in sawed material the greater the pitch of the
spiral the greater is the defect.



KNOTS


_Knots_ are portions of branches included in the wood of the
stem or larger branch. Branches originate as a rule from the
central axis of a stem, and while living increase in size by the
addition of annual woody layers which are a continuation of
those of the stem. The included portion is irregularly conical
in shape with the tip at the pith. The direction of the fibre is
at right angles or oblique to the grain of the stem, thus
producing local cross grain.

During the development of a tree most of the limbs, especially
the lower ones, die, but persist for a time--often for years.
Subsequent layers of growth of the stem are no longer intimately
joined with the dead limb, but are laid around it. Hence dead
branches produce knots which are nothing more than pegs in a
hole, and likely to drop out after the tree has been sawed into
lumber. In grading lumber and structural timber, knots are
classified according to their form, size, soundness, and the
firmness with which they are held in place.[32]

[Footnote 32: See Standard classification of structural timber.
Yearbook Am. Soc. for Testing Materials, 1913, pp. 300-303.
Contains three plates showing standard defects.]

Knots materially affect checking and warping, ease in working,
and cleavability of timber. They are defects which weaken timber
and depreciate its value for structural purposes where strength
is an important consideration. The weakening effect is much more
serious where timber is subjected to bending and tension than
where under compression. The extent to which knots affect the
strength of a beam depends upon their position, size, number,
direction of fibre, and condition. A knot on the upper side is
compressed, while one on the lower side is subjected to tension.
The knot, especially (as is often the case) if there is a season
check in it, offers little resistance to this tensile stress.
Small, knots, however, may be so located in a beam along the
neutral plane as actually to increase the strength by tending to
prevent longitudinal shearing. Knots in a board or plank are
least injurious when they extend through it at right angles to
its broadest surface. Knots which occur near the ends of a beam
do not weaken it. Sound knots which occur in the central portion
one-fourth the height of the beam from either edge are not
serious defects.

Extensive experiments by the U.S. Forest Service[33] indicate
the following effects of knots on structural timbers:

[Footnote 33: Bul. 108, pp. 52 _et seq._]

(1) Knots do not materially influence the stiffness of
structural timber.

(2) Only defects of the most serious character affect the
elastic limit of beams. Stiffness and elastic strength are more
dependent upon the quality of the wood fibre than upon defects
in the beam.

(3) The effect of knots is to reduce the difference between the
fibre stress at elastic limit and the modulus of rupture of
beams. The breaking strength is very susceptible to defects.

(4) Sound knots do not weaken wood when subject to compression
parallel to the grain.[34]

[Footnote 34: Bul. 115, U.S. Forest Service: Mechanical
properties of western hemlock, p. 20.]



FROST SPLITS


A common defect in standing timber results from radial splits
which extend inward from the periphery of the tree, and almost,
if not always, near the base. It is most common in trees which
split readily, and those with large rays and thin bark. The
primary cause of the splitting is frost, and various theories
have been advanced to explain the action.

R. Hartig[35] believes that freezing forces out a part of the
imbibition water of the cell walls, thereby causing the wood to
shrink, and if the interior layers have not yet been cooled,
tangential strains arise which finally produce radial clefts.

[Footnote 35: Hartig, R.: The diseases of trees (trans. by
Somerville and Ward), London and New York, 1894, pp. 282-294.]

Another theory holds that the water is not driven out of the
cell walls, but that difference in temperature conditions of
inner and outer layers is itself sufficient to set up the
strains, resulting in splitting. An air temperature of 14°F. or
less is considered necessary to produce frost splits.

A still more recent theory is that of Busse[36] who considers
the mechanical action of the wind a very important factor. He
observed: (_a_) Frost splits sometimes occur at higher
temperatures than 14°F. (_b_) Most splits take place shortly
before sunrise, _i.e._, at the time of lowest air and soil
temperature; they are never heard to take place at noon,
afternoon, or evening. (_c_) They always occur between two roots
or between the collars of two roots, (_d_) They are most
frequent in old, stout-rooted, broad-crowned trees; in younger
stands it is always the stoutest members that are found with
frost splits, while in quite young stands they are altogether
absent, (_e_) Trees on wet sites are most liable to splits, due
to difference in wood structure, just as difference in wood
structure makes different species vary in this regard. (_f_)
Frost splits are most numerous less than three feet above the
ground.

[Footnote 36: Busse, W.: Frost-, Ring- und Kernrisse. Forstwiss.
Centralb., XXXII, 2, 1910, pp. 74-81.]

When a tree is swayed by the wind the roots are counteracting
forces, and the wood fibres are tested in tension and
compression by the opposing forces; where the roots exercise
tension stresses most effectively the effect of compression
stresses is at a minimum; only where the pressure is in excess
of the tension, _i.e._, between the roots, can a separation of
the fibre result. Hence, when by frost a tension on the entire
periphery is established, and the wind localizes additional
strains, failure occurs. The stronger the compression and
tension, the severer the strains and the oftener failures occur.
The occurrence of reports of frost splits on wind-still days is
believed by Busse to be due to the opening of old frost splits
where the tension produced by the frost alone is sufficient.

Frost splits may heal over temporarily, but usually open up
again during the following winter. The presence of old splits is
often indicated by a ridge of callous, the result of the
cambium's effort to occlude the wound. Frost splits not only
affect the value of lumber, but also afford an entrance into the
living tree for disease and decay.



SHAKES, GALLS, PITCH POCKETS


_Heart shake_ occurs in nearly all overmature timber, being more
frequent in hardwoods (especially oak) than in conifers. In
typical heart shake the centre of the hole shows indications of
becoming hollow and radial clefts of varying size extend outward
from the pith, being widest inward. It frequently affects only
the butt log, but may extend to the entire hole and even the
larger branches. It usually results from a shrinkage of the
heartwood due probably to chemical changes in the wood.

When it consists of a single cleft extending across the pith it
is termed _simple heart shake_. Shake of this character in
straight-grained trees affects only one or two central boards
when cut into lumber, but in spiral-grained timber the damage is
much greater. When shake consists of several radial clefts it is
termed _star shake_. In some instances one or more of these
clefts may extend nearly to the bark. In felled or converted
timber clefts due to heart shake may be distinguished from
seasoning cracks by the darker color of the exposed surfaces.
Such clefts, however, tend to open up more and more as the
timber seasons.

_Cup_ or _ring shake_ results from the pulling apart of two or
more growth rings. It is one of the most serious defects to
which sound timber is subject, as it seriously reduces the
technical properties of wood. It is very common in sycamore and
in western larch, particularly in the butt portion. Its
occurrence is most frequent at the junction of two growth layers
of very unequal thickness. Consequently it is likely to occur in
trees which have grown slowly for a time, then abruptly
increased, due to improved conditions of light and food, as in
thinning. Old timber is more subject to it than young trees. The
damage is largely confined to the butt log. Cup shake is often
associated with other forms of shake, and not infrequently shows
traces of decay.
